Repository: WANGPINYANG/2026_TUT_Interior_with_AI_Course

# 南應室設 115-1「設計運算與 AI 整合應用」

- 對象：室內設計學生，coding 0 經驗預設
- 方向：工具開發為主，不限特定軟體；以網頁應用為主，穿插 1–2 次 Revit 外掛開發
- 節奏：每次 6 小時（10:00 開始）＝ 2hr 講座＋3hr 黑克松＋1hr 輪流簡報
- 協作：個人制，不分組，無作業。上課 fork 主 repo，每人在當日 `students/學號_姓名/` 建自己資料夾，直接 commit＋push 到自己的 fork
- 工具：Google Antigravity＋OpenCode（統一用這套）

| 日期 | 資料夾 | 講座（2hr，暫定） | 黑克松＋簡報 |
|------|--------|------------------|--------------|
| 2026-09-19 | `20260919/` | GitHub＋Agent Coding 入門 | 個人最小循環＋開題 |
| 2026-10-03 | `20261003/` | 邊界（agent 產出與互相稽核） | 互相稽核＋個人簡報 |
| 2026-10-17 | `20261017/` | 待定 | 短黑克松＋個人簡報 |
| 2026-11-21 | `20261121/` | 待定（含 Revit 外掛 1 次？） | 短黑克松＋個人簡報 |
| 2026-12-19 | `20261219/` | 待定（含 Revit 外掛 1 次？） | 短黑克松＋收斂期末題目 |
| 2027-01-16 | `20270116/` | 成果發表 | 每人展示＋投票（規則待定） |

授權：MIT（見 `LICENSE`）

# 黃麟珍的學生資料夾

- 學號：A15530027
- 姓名：黃麟珍
- 日期：2026-09-19

這是我的第一份課堂紀錄，資料夾建立完成！

## 今日實作

- 建立 `interior-finish-estimator` skill。
  - 用途：依空間尺寸估算油漆、磁磚與壁紙用量。
  - 重點：列出公式、耗損率、包裝進位與估算假設，讓結果可以人工核對。
  - 使用一樓平面圖完成磁磚用量概算，結果記錄於 `tile-estimate.md`。
- 建立 `3d-printing-material-recycling-research` skill。
  - 用途：蒐集 FDM/SLA/SLS/複材/金屬粉末之再生研究資料，產出結構化證據矩陣。
  - 重點：區分實測證據、推估與廠商宣稱；評估循環世代性能保留率與技術成熟度（TRL）；內建資料缺口檢核。
  - 範例成果：完成 PLA 廢料再製線材之性能變化與可行流程研究報告（`examples/pla_recycling_report.md`）。

File: 20260919/students/A15530027_黃麟珍/3d-printing-material-recycling-research/examples/pla_sample_data.json
{
  "study_title": "PLA 3D 列印廢料重複擠出拉絲之機械性能衰退與可行工藝研究",
  "baseline": {
    "material_name": "PLA (NatureWorks Ingeo 4043D 原生料)",
    "tensile_strength_mpa": 61.2,
    "elongation_at_break_pct": 5.6,
    "mfi_g_per_10min": 7.4
  },
  "records": [
    {
      "record_id": "REC-PLA-001",
      "process_type": "FDM/FFF",
      "material_name": "PLA (Ingeo 4043D)",
      "recycled_content_pct": 100.0,
      "cycle_generation": "G1",
      "additive_or_compatibilizer": "None",
      "tensile_strength_mpa": 57.8,
      "tensile_retention_pct": 94.4,
      "elongation_at_break_pct": 4.4,
      "elongation_retention_pct": 78.6,
      "melt_flow_index": 11.2,
      "evidence_level": "EMPIRICAL",
      "testing_standard": "ASTM D638 Type IV (5 mm/min)",
      "environmental_lca_impact": "-63% CO2-eq vs virgin filament",
      "safety_ehs_notes": "低 VOC (主要是微量乳酸氣味)，擠出溫度保持 180°C 以下",
      "source_reference": "DOI: 10.1016/j.polymdegradstab.2021.109600"
    },
    {
      "record_id": "REC-PLA-002",
      "process_type": "FDM/FFF",
      "material_name": "PLA (Ingeo 4043D)",
      "recycled_content_pct": 100.0,
      "cycle_generation": "G2",
      "additive_or_compatibilizer": "None",
      "tensile_strength_mpa": 52.4,
      "tensile_retention_pct": 85.6,
      "elongation_at_break_pct": 3.1,
      "elongation_retention_pct": 55.4,
      "melt_flow_index": 16.8,
      "evidence_level": "EMPIRICAL",
      "testing_standard": "ASTM D638 Type IV (5 mm/min)",
      "environmental_lca_impact": "-68% CO2-eq cumulative reduction",
      "safety_ehs_notes": "重複高溫剪切增加微粉，破碎作業需密閉抽氣",
      "source_reference": "DOI: 10.1016/j.polymdegradstab.2021.109600"
    },
    {
      "record_id": "REC-PLA-003",
      "process_type": "FDM/FFF",
      "material_name": "PLA (Ingeo 4043D)",
      "recycled_content_pct": 100.0,
      "cycle_generation": "G3",
      "additive_or_compatibilizer": "None",
      "tensile_strength_mpa": 44.1,
      "tensile_retention_pct": 72.1,
      "elongation_at_break_pct": 1.9,
      "elongation_retention_pct": 33.9,
      "melt_flow_index": 24.5,
      "evidence_level": "EMPIRICAL",
      "testing_standard": "ASTM D638 Type IV (5 mm/min)",
      "environmental_lca_impact": "-70% CO2-eq cumulative",
      "safety_ehs_notes": "熔融黏度過低易滴垂，易造成堵頭與拉絲公差失控",
      "source_reference": "DOI: 10.1016/j.polymdegradstab.2021.109600"
    },
    {
      "record_id": "REC-PLA-004",
      "process_type": "FDM/FFF",
      "material_name": "PLA (Ingeo 4043D)",
      "recycled_content_pct": 50.0,
      "cycle_generation": "G2-Blend (50% Virgin)",
      "additive_or_compatibilizer": "0.3% Joncryl ADR-4368 擴鏈劑",
      "tensile_strength_mpa": 59.8,
      "tensile_retention_pct": 97.7,
      "elongation_at_break_pct": 5.1,
      "elongation_retention_pct": 91.1,
      "melt_flow_index": 8.3,
      "evidence_level": "EMPIRICAL",
      "testing_standard": "ASTM D638 Type IV (5 mm/min)",
      "environmental_lca_impact": "-34% CO2-eq vs pure virgin",
      "safety_ehs_notes": "擴鏈劑需於混鍊前均勻附著顆粒表面",
      "source_reference": "DOI: 10.1016/j.addma.2022.102845"
    },
    {
      "record_id": "REC-PLA-005",
      "process_type": "FDM/FFF",
      "material_name": "Commercial rPLA Filament",
      "recycled_content_pct": 100.0,
      "cycle_generation": "Unknown (Post-industrial)",
      "additive_or_compatibilizer": "Proprietary impact modifier",
      "tensile_strength_mpa": 58.0,
      "tensile_retention_pct": 94.8,
      "elongation_at_break_pct": 4.5,
      "elongation_retention_pct": 80.4,
      "melt_flow_index": 9.5,
      "evidence_level": "CLAIMED",
      "testing_standard": "Vendor Technical Datasheet (TDS)",
      "environmental_lca_impact": "100% Recycled Claim",
      "safety_ehs_notes": "符合 RoHS 規範",
      "source_reference": "Manufacturer TDS Spec Rev 2.1 (2023)"
    }
  ]
}
