Repository: WANGPINYANG/2026_TUT_Interior_with_AI_Course

# 南應室設 115-1「設計運算與 AI 整合應用」

- 對象：室內設計學生，coding 0 經驗預設
- 方向：工具開發為主，不限特定軟體；以網頁應用為主，穿插 1–2 次 Revit 外掛開發
- 節奏：每次 6 小時（10:00 開始）＝ 2hr 講座＋3hr 黑克松＋1hr 輪流簡報
- 協作：個人制，不分組，無作業。上課 fork 主 repo，每人在當日 `students/學號_姓名/` 建自己資料夾，直接 commit＋push 到自己的 fork
- 工具：Google Antigravity＋OpenCode（統一用這套）

| 日期 | 資料夾 | 講座（2hr，暫定） | 黑克松＋簡報 |
|------|--------|------------------|--------------|
| 2026-09-19 | `20260919/` | GitHub＋Agent Coding 入門 | 個人最小循環＋開題 |
| 2026-10-03 | `20261003/` | 邊界（agent 產出與互相稽核） | 互相稽核＋個人簡報 |
| 2026-10-17 | `20261017/` | 待定 | 短黑克松＋個人簡報 |
| 2026-11-21 | `20261121/` | 待定（含 Revit 外掛 1 次？） | 短黑克松＋個人簡報 |
| 2026-12-19 | `20261219/` | 待定（含 Revit 外掛 1 次？） | 短黑克松＋收斂期末題目 |
| 2027-01-16 | `20270116/` | 成果發表 | 每人展示＋投票（規則待定） |

授權：MIT（見 `LICENSE`）

# 黃麟珍的學生資料夾

- 學號：A15530027
- 姓名：黃麟珍
- 日期：2026-09-19

這是我的第一份課堂紀錄，資料夾建立完成！

## 今日實作

- 建立 `interior-finish-estimator` skill。
  - 用途：依空間尺寸估算油漆、磁磚與壁紙用量。
  - 重點：列出公式、耗損率、包裝進位與估算假設，讓結果可以人工核對。
  - 使用一樓平面圖完成磁磚用量概算，結果記錄於 `tile-estimate.md`。
- 建立 `3d-printing-material-recycling-research` skill。
  - 用途：蒐集 FDM/SLA/SLS/複材/金屬粉末之再生研究資料，產出結構化證據矩陣。
  - 重點：區分實測證據、推估與廠商宣稱；評估循環世代性能保留率與技術成熟度（TRL）；內建資料缺口檢核。
  - 範例成果：完成 PLA 廢料再製線材之性能變化與可行流程研究報告（`examples/pla_recycling_report.md`）。

File: 20260919/students/A15530027_黃麟珍/3d-printing-material-recycling-research/references/material-recycling-profiles.md
# 常見 3D 列印材料再生特性手冊 (Material Recycling Profiles)

本手冊收錄積層製造主流材料於重複加工與回收過程中的降解機理、性能衰減特性與關鍵工藝管制指標。

---

## 1. 聚乳酸 (PLA, Polylactic Acid) - FDM / FFF

### A. 降解機理
- **熱降解與剪切斷鏈 (Thermal & Shear Scission)**：螺桿擠出高溫（>190°C）與高剪切應力促使酯鍵（Ester bond）斷裂，數均分子量（Mn）隨循環次數顯著下降。
- **水解降解 (Hydrolytic Degradation)**：PLA 吸濕性高。熔融時若含水量 > 250 ppm，水分會在高溫引發劇烈水解，造成黏度驟降與拉絲氣泡。

### B. 典型世代性能衰減（無添加改性劑）
| 世代 (Generation) | 拉伸強度保留率 (%) | 斷裂伸長率保留率 (%) | MFI (g/10min, 210°C/2.16kg) | 主要現象 |
|---|---:|---:|---:|---|
| **G0 (Virgin)** | 100% (~60 MPa) | 100% (~5.5%) | 6 ~ 9 | 基準值 |
| **G1 (1次回收)** | 92% ~ 97% | 75% ~ 85% | 10 ~ 13 | 輕微變色，強度微幅下降 |
| **G2 (2次回收)** | 85% ~ 92% | 50% ~ 70% | 14 ~ 18 | 脆性顯著增加，線徑公差控制變難 |
| **G3 (3次回收)** | 70% ~ 82% | 30% ~ 45% | > 22 | 熔融垂流（Sagging），層間強度明顯下降 |

### C. 關鍵工藝參數管制點
- **粉碎粒徑**：2 ~ 4 mm 均勻碎粒，過篩剔除微粉（<0.5 mm 會造成進料段架橋）。
- **除濕乾燥**：55°C ~ 60°C，強制循環熱風乾燥 4 ~ 6 小時（或真空乾燥），露點 $\le -40^\circ\text{C}$。
- **擠出造粒溫度**：165°C ~ 185°C（盡可能採低溫高扭力擠出以減少熱歷史）。
- **擴鏈改性建議**：添加 0.2% ~ 0.5% wt 環氧官能基擴鏈劑（如 Joncryl ADR-4368），可有效接回斷鏈，復原熔融黏度與機械強度。

---

## 2. 聚對苯二甲酸乙二酯-1,4-環己烷二甲醇酯 (PETG) - FDM / FFF

### A. 降解機理
- 非結晶性共聚酯，耐水解能力略高於 PLA，但仍對濕度敏感。
- 重複加工時耐衝擊性（Impact Strength）衰減快於抗拉強度。

### B. 工藝特徵
- 乾燥溫度：65°C ~ 70°C，4 小時以上。
- 擠出溫度：220°C ~ 235°C。
- 掺混策略：建議 50% 再生料 + 50% 原生料，拉伸強度可保留原生料之 93% 以上。

---

## 3. 丙烯腈-丁二烯-苯乙烯共聚物 (ABS) - FDM / FFF

### A. 降解機理
- **熱氧化降解 (Thermo-oxidative Degradation)**：丁二烯（Rubber phase）中的不飽和雙鍵易氧化交聯或斷鏈，導致材料嚴重黃化（Yellowing）及抗衝擊韌性驟降。
- **VOCs 釋放**：重複加熱易釋放苯乙烯單體、丙烯腈微量揮發物與超細懸浮微粒（UFPs），加工場所必須配置排氣抽風系統與 HEPA+活性碳濾網。

---

## 4. 聚醯胺 12 (PA12 / Nylon 12) - SLS 粉末床熔融

### A. 獨特降解機理：固相後縮聚 (Post-condensation)
- **異於 FDM 的斷鏈降解**：SLS 製程中，未燒結的支撐粉末長時間處於高溫（~170°C）且接近熔點環境，末端胺基與羧基持續反應進行**後縮聚**。
- **現象**：分子量反而**增加**、MFI 顯著**降低**（流動性變差），導致重新燒結時熔融延展不良，零件表面產生嚴重「橘皮現象」（Orange Peel）與內部未熔融孔隙。

### B. 刷新比例管制 (Refresh Ratio)
- 工業標準嚴格規範混粉比：一般採用 **30% ~ 50% 原生新粉 + 50% ~ 70% 溢粉**。
- 透過篩粉機（振實篩分 100~140 mesh）濾除燒結結塊顆粒與微粉。

---

## 5. 光敏樹脂 (Photopolymer Resins) - SLA / DLP

### A. 特殊回收限制
- 固化後的樹脂屬於**熱固性交聯網狀高分子（Thermoset Network）**，無法以常規加熱熔融重新拉絲或注塑。

### B. 再生可行技術路徑
1. **洗淨殘醇溶劑回收 (Solvent Distillation)**：
   - 含有未固化樹脂的異丙醇（IPA）或乙醇廢液，可透過低壓防爆減壓蒸餾機回收純度 >95% 之 IPA，底殘樹脂濃縮後照光完全固化再固化掩埋。
2. **固化支撐材粉體化填料 (Micro-filler Application)**：
   - 將固化廢料超低溫冷凍粉碎至微米級（<20 $\mu$m），作為新樹脂或水泥/石膏複合材料的增強填料。
3. **高溫裂解 (Pyrolysis)**：
   - 在無氧缺氧條件下熱裂解為裂解油（Pyrolysis oil）與碳黑（Carbon residue）。

---

## 6. 金屬粉末 (Metal Powders - Ti6Al4V, 316L, 17-4PH) - SLM / DMLS

### A. 降解與污染機理
- **熱氧化吸氧吸氮 (Oxygen Pick-up)**：雷射熔池邊緣產生的飛濺顆粒（Spatters）具高溫且快速氧化，混入粉床會造成間隙原子氧含量超標（Ti6Al4V Grade 5 規範氧含量 $\le 0.20\text{ wt\%}$）。
- **球形度劣化 (Morphology Sphericity Loss)**：多次雷射熱循環使粉末顆粒表面燒結、形成衛星粉（Satellite particles），降低流動性。

### B. 工藝管制
- 惰性氣體（高純氬氣 Ar / 氮氣 N2）環境下自動超音波旋轉篩分。
- 監控霍爾流速儀（Hall Flowmeter）秒數與氧/氮/氫元素分析儀（ONH Analyzer）。
